Repository: endoking5792/mds-answer-engine

# MDS Answer Engine

Working repo for the MDS (Master of Dental Surgery) exam-answer generation project — the "engine" behind each topic's answer set, independent of the final deliverables (Obsidian vault copies, OneDrive `.docx` files), which stay local/OneDrive-synced and are **not** tracked here.

## What's in here

- **`ANSWER_GUIDE.md`** — start here if you are drafting answers (Rosy, Medhinir, anyone new): the current canonical-answer method step by step, setup, and the worked example `procedural_errors/`.

File: corrosion_biocompatibility/canonical/C3_Biocompatibility_Tests_ISO_10993_5m_CANONICAL.md
# "Biocompatibility tests (ISO 10993)." (canonical answer)

**Marks:** 5m, Short Note
**Sitting:** Feb 2005 (DM 01-07). No repeats. C2 (75m) Section 10 gives the full treatment.

**How to read this answer:** the explanation comes first; the part headed **✎ Exam core** is what to write in the exam. Exam core: 176 words, about 8 minutes at 22 words a minute (Section 7 range 160-200 words for 5 marks).

**Retrieval report.** Phillips' 12th ed Ch.7 "ISO Standard 10993" (Anusavice, Shen and Rawls, 2013); Craig's 14th ed Ch.6 "Standards that regulate the measurement of biocompatibility" (Sakaguchi, Ferracane and Powers, 2019). The number of parts is the 2010 figure given by Phillips'; the current number was not checked. No live search; no critical synthesis (5 marks).


<!--LOC: cr_iso1992, ph_notdental, ph_iso20, ph_part3, ph_part4, ph_part20, ph_isoinit, cr_isoguide, cr_mfrsel, cr_7405, ph_7405, cr_2005, ph_stdslow-->

<!--REF: Anusavice2013, Sakaguchi2019-->

## Explanation

Multinational working groups, including ANSI and ISO scientists, were formed "to develop standard ISO 10993, published in 1992" (Sakaguchi, Ferracane and Powers, 2019) [SRC]. "ISO 10993 is not restricted to dental materials"; "In 2010, ISO Standard 10993 consisted of 20 parts" — for example "Part 3 specifies tests for genotoxicity, carcinogenicity, and reproductive toxicity", "Part 4 describes tests for materials that interact with blood", and "Part 20 specifies the principles and methods for immunotoxicology testing"; "The standard identifies initial tests for cytotoxicity, sensitization, systemic toxicity, and supplementary tests for chronic toxicity, carcinogenicity, and biodegradation" (Anusavice, Shen and Rawls, 2013) [SRC]. Selection guidance is "based on how long the material will be present; whether it will contact body surface only, blood, or bone", but "the ultimate selection of tests for a specific material is left up to the manufacturer" (Sakaguchi, Ferracane and Powers, 2019) [SRC]. Its dental counterpart is ISO 7405:2008, "Preclinical evaluation of biocompatibility of medical devices used in dentistry" (Sakaguchi, Ferracane and Powers, 2019) [SRC], which describes "all usage tests" and dental cell tests "such as the dentin barrier test" (Anusavice, Shen and Rawls, 2013) [SRC]. ANSI/ADA Specification 41 "was further updated in 2005" to conform to ISO 10993 (Sakaguchi, Ferracane and Powers, 2019) [SRC]. Standards are slow to change: "they tend to be developed quite slowly" (Anusavice, Shen and Rawls, 2013) [SRC].

## ✎ Exam core

**ISO 10993** ("Biological evaluation of medical devices") is the international standard for biocompatibility testing. It was published in 1992 and covers all medical devices, not only dental materials (Sakaguchi, Ferracane and Powers, 2019; Anusavice, Shen and Rawls, 2013).

**Structure:** in 2010 it had 20 parts, for example Part 3 (genotoxicity, carcinogenicity, reproductive toxicity), Part 4 (interaction with blood) and Part 20 (immunotoxicology).

**Tests**
- **Initial:** cytotoxicity, sensitization, systemic toxicity (in vitro or in animals).
- **Supplementary:** chronic toxicity, carcinogenicity, biodegradation (mostly in animals).

**Selection of tests (Part 1)** depends on how long the material stays in the body, whether it contacts the body surface, blood or bone, and whether it communicates externally. The final choice and legal responsibility rest with the manufacturer.

**ISO 7405:2008** is the dental companion: it describes the usage tests (pulp, bone, mucosa) and dental-specific tests such as the dentin barrier test. The American ANSI/ADA Specification 41 was revised in 2005 to conform to ISO 10993.

**Limitation:** standards are developed slowly by consensus and lag behind new science (Anusavice, Shen and Rawls, 2013).

## HIGH-YIELD POINTS
- 1992; all medical devices; 20 parts (2010).
- Initial: cytotoxicity, sensitization, systemic toxicity.
- Dental: ISO 7405:2008.

## DIAGRAMS TO DRAW
- [DIAGRAM: Two-column box | "Initial tests" (cytotoxicity, sensitization, systemic toxicity) → "Supplementary tests" (chronic toxicity, carcinogenicity, biodegradation)]

## COMMON EXAM MISTAKES
- Calling ISO 10993 a dental-only standard (that is ISO 7405).

## MNEMONIC
**"CSS then CCB"**: Cytotoxicity, Sensitization, Systemic → Chronic, Carcinogenicity, Biodegradation.

## SOURCE LIST

**[SRC] locators** (chapter file, PDF page marker; printed page where the offset is confirmed; verbatim phrase):
- Sakaguchi, Ferracane and Powers, 2019, Craigs_Restorative_Dental_Materials.md, PDF p.109 (printed p.98): "to develop standard ISO 10993, published in 1992"
- Anusavice, Shen and Rawls, 2013, Phillips_Science_of_Dental_Materials.md, PDF p.156 (printed p.140): "ISO 10993 is not restricted to dental materials"
- Anusavice, Shen and Rawls, 2013, Phillips_Science_of_Dental_Materials.md, PDF p.156 (printed p.140): "In 2010, ISO Standard 10993 consisted of 20 parts"
- Anusavice, Shen and Rawls, 2013, Phillips_Science_of_Dental_Materials.md, PDF p.156 (printed p.140): "Part 3 specifies tests for genotoxicity, carcinogenicity, and reproductive toxicity"
- Anusavice, Shen and Rawls, 2013, Phillips_Science_of_Dental_Materials.md, PDF p.156 (printed p.140): "Part 4 describes tests for materials that interact with blood"
- Anusavice, Shen and Rawls, 2013, Phillips_Science_of_Dental_Materials.md, PDF p.156 (printed p.140): "Part 20 specifies the principles and methods for immunotoxicology testing"
- Anusavice, Shen and Rawls, 2013, Phillips_Science_of_Dental_Materials.md, PDF p.156 (printed p.140): "The standard identifies initial tests for cytotoxicity, sensitization, systemic toxicity, and supplementary tests for chronic toxicity, carcinogenicity, and biodegradation"
- Sakaguchi, Ferracane and Powers, 2019, Craigs_Restorative_Dental_Materials.md, PDF p.109 (printed p.98): "based on how long the material will be present; whether it will contact body surface only, blood, or bone"
- Sakaguchi, Ferracane and Powers, 2019, Craigs_Restorative_Dental_Materials.md, PDF p.109 (printed p.98): "the ultimate selection of tests for a specific material is left up to the manufacturer"
- Sakaguchi, Ferracane and Powers, 2019, Craigs_Restorative_Dental_Materials.md, PDF p.109 (printed p.98): "Preclinical evaluation of biocompatibility of medical devices used in dentistry"
- Anusavice, Shen and Rawls, 2013, Phillips_Science_of_Dental_Materials.md, PDF p.156 (printed p.140): "all usage tests are described in ISO 7405 as well as cell culture tests that are specially designed for restorative materials such as the dentin barrier test"
- Sakaguchi, Ferracane and Powers, 2019, Craigs_Restorative_Dental_Materials.md, PDF p.109 (printed p.98): "it was further updated in 2005"
- Anusavice, Shen and Rawls, 2013, Phillips_Science_of_Dental_Materials.md, PDF p.156 (printed p.140): "they tend to be developed quite slowly"

**[LIT]** none: no live literature search was run for this answer.

## REFERENCES (alphabetical)
- Anusavice KJ, Shen C, Rawls HR, editors. Phillips' Science of Dental Materials. 12th ed. St Louis: Elsevier Saunders; 2013 (year not printed in the extracted file; verify). Ch.3 Physical and chemical properties of solids (Electrochemical properties); Ch.7 Biocompatibility; Ch.15 Dental amalgams.
- Sakaguchi RL, Ferracane JL, Powers JM, editors. Craig's Restorative Dental Materials. 14th ed. St Louis: Elsevier; 2019. Ch.6 Biocompatibility and tissue reaction to biomaterials; Ch.15 Dental and orofacial implants.
