Repository: endoking5792/mds-answer-engine

# MDS Answer Engine

Working repo for the MDS (Master of Dental Surgery) exam-answer generation project — the "engine" behind each topic's answer set, independent of the final deliverables (Obsidian vault copies, OneDrive `.docx` files), which stay local/OneDrive-synced and are **not** tracked here.

## What's in here

- **`ANSWER_GUIDE.md`** — start here if you are drafting answers (Rosy, Medhinir, anyone new): the current canonical-answer method step by step, setup, and the worked example `procedural_errors/`.

File: corrosion_biocompatibility/canonical/C4_Osseointegration_10m_CANONICAL.md
# "Osseointegration." (canonical answer)

**Marks:** 10m (marks not printed in the repository; written to the 10m range), Short Note
**Sitting:** Aug 2004 (DM 01-07). No repeats. Implant biocompatibility testing is in C2 Section 6; titanium passivation in P2.

**How to read this answer:** the explanation comes first; the part headed **✎ Exam core** is what to write in the exam. Exam core: 349 words, about 16 minutes at 22 words a minute (Section 7 range 320-400 words for 10 marks).

**Retrieval report.** Craig's 14th ed Ch.15 "Dental and orofacial implants" (Sakaguchi, Ferracane and Powers, 2019); Powers and Wataha 10th ed Ch.15 "Dental implants" (Powers and Wataha, 2013); Phillips' 12th ed Ch.7 key terms (Anusavice, Shen and Rawls, 2013). The two books give the interface gap in different units (Craig's under 10 nm; Powers and Wataha within 100 Å, which is the same 10 nm) — they agree. The history of the term (Brånemark) is not in these chapters and is left out. No live search; no critical synthesis (10 marks).


<!--LOC: ph_osseo, cr_osdef, cr_10nm, pw_100a, pw_noecm, cr_osreq, ph_bioint, cr_bioint, pw_vital, pw_materials, cr_tioxide, cr_repass, cr_notinert, cr_osprep, pw_atraum, cr_heal, cr_material, cr_heat, cr_ongrowth, cr_surfrank, cr_coat, cr_hacoat, pw_ankyl, pw_tap, pw_tensile, pw_compress, cr_3tests, cr_implsucc, cr_intlong, cr_fibrous, cr_95, cr_fail, cr_crest-->

<!--REF: Sakaguchi2019, Powers2013, Anusavice2013-->

## Explanation

Phillips' defines osseointegration as "The process of forming a direct structural and functional interface between live bone and an artificial implant surface without any intervening fibrous connective tissue" (Anusavice, Shen and Rawls, 2013) [SRC]. Craig's: "Osseointegration is formally defined as the close approximation of bone to an implant material"; the bone must be viable, "the space between the bone and implant must be less than 10 nm and contain no fibrous tissue", the interface must survive loading, and "osseointegration is an absolute requirement for the" successful implant prosthesis (Sakaguchi, Ferracane and Powers, 2019) [SRC]. Powers and Wataha: it "occurs when the bone grows to within 100 A" of titanium, where "there is only extracellular matrix and no collagen or fibrous tissue" (Powers and Wataha, 2013) [SRC]. Biointegration is "The process of forming an interface between bone or other living tissue and an implanted material with no intervening space" (Anusavice, Shen and Rawls, 2013) [SRC]; with ceramic coatings "the interface is called biointegration rather than osseointegration, and there is no intervening space between the bone and the implant" (Sakaguchi, Ferracane and Powers, 2019) [SRC]; "In both osseointegration and biointegration, the supporting bone must remain vital" (Powers and Wataha, 2013) [SRC].

Materials: "commercially pure titanium, titanium-aluminum-vanadium alloy, tantalum, and several ceramic materials such as zirconia" permit it (Powers and Wataha, 2013) [SRC]. "Titanium alloys are well tolerated by the body because of their passive oxide layers"; "titanium repassivates almost instantaneously", and the inert dissolution products allow bone to osseointegrate, though "even in its passive condition, titanium is not inert" (Sakaguchi, Ferracane and Powers, 2019) [SRC]. Requirements: "The bone must be prepared in a way that does not cause necrosis or inflammation"; "The implant must be allowed to heal for a time without a load"; "not all materials will promote osseointegration"; in dense bone "overheating of the bone while drilling is a major cause of future failure" (Sakaguchi, Ferracane and Powers, 2019) [SRC]; it is "achieved only if the surgical technique is atraumatic" (Powers and Wataha, 2013) [SRC]. Surfaces: around screws it "represents a situation of bone ongrowth"; interfacial shear strength rises in the order "smooth, textured, screw threaded, plasma sprayed, and porous coated, porous body design"; a thin calcium-phosphate "layer of ceramic materials to coat the surface of metallic implants" aids integration, but the ceramic-metal "bond fails before the ceramic-tissue bond and is the weak link in the system" (Sakaguchi, Ferracane and Powers, 2019) [SRC]. Clinically "it feels similar to the pathologic condition of natural tooth ankylosis" and "tapping the implant with an instrument elicits a high-pitched, sharp sound"; with no periodontal ligament, "occlusal loads are transmitted to the bone mostly by compressive forces", whereas around teeth "These tensile forces stimulate bone deposition" (Powers and Wataha, 2013) [SRC]. Assessment: "(1) penetration of a periodontal probe along the side of the implant, (2) mobility of the implant", and radiographs; success is graded as "early implant success for implants surviving 1 to 3 years", "intermediate implant success for implants surviving 3 to 7 years, and long-term success for implants surviving more than 7 years"; "Any fibrous capsule formation is a sign of irritation and chronic inflammation"; implants "are successful in about 95% of cases, 5 years after implantation"; failures include "early loosening from a lack of initial osseointegration", and "The most common failure mechanism is alveolar crest resorption due to overloading" (Sakaguchi, Ferracane and Powers, 2019) [SRC].

## ✎ Exam core

**Definition.** Osseointegration is the formation of a direct structural and functional interface between living bone and an implant surface without any intervening fibrous connective tissue (Anusavice, Shen and Rawls, 2013). The bone must be viable, the gap must be less than 10 nm (100 Å) and contain only extracellular matrix with no collagen or fibrous tissue, and the interface must withstand loading (Sakaguchi, Ferracane and Powers, 2019; Powers and Wataha, 2013). It is an absolute requirement for a successful implant prosthesis.

**Osseointegration versus biointegration**

| | Osseointegration | Biointegration |
|---|---|---|
| Interface | Close approximation (gap under 10 nm) | Bone fused with the surface, no space |
| Material | Titanium and its alloys | Ceramics (hydroxyapatite-coated implants, zirconia) |

In both, the supporting bone must remain vital.

**Materials that permit it:** commercially pure titanium, Ti-6Al-4V, tantalum and ceramics such as zirconia (Powers and Wataha, 2013). Titanium works because its passive oxide layer repassivates almost instantaneously and releases nearly inert products, although titanium is not completely inert (Sakaguchi, Ferracane and Powers, 2019).

**Requirements**
1. A biocompatible material.
2. Atraumatic surgery without overheating the bone, which would cause necrosis.
3. Unloaded healing period.
4. Suitable surface: osseointegration around threads is bone ongrowth; shear strength rises from smooth to textured, threaded, plasma-sprayed and porous surfaces. Calcium-phosphate coatings aid integration, but the coating-metal bond is the weak link.

**Clinical signs:** no mobility (like ankylosis); a high-pitched sound on tapping; no peri-implant radiolucency; no deep probing. A fibrous capsule means chronic inflammation, then loosening.

**Grading of success:** early (implant surviving 1-3 years), intermediate (3-7 years), long-term (more than 7 years) (Sakaguchi, Ferracane and Powers, 2019).

**Biomechanics:** around a natural tooth, the periodontal ligament turns occlusal load into tension, which stimulates bone deposition. An osseointegrated implant has no ligament, so loads reach bone as compression, which favours resorption; implant prostheses must limit compressive stress (Powers and Wataha, 2013).

**Prognosis:** about 95% success at 5 years. Failure comes from early loosening (no initial integration), late loss of integration, or crestal bone loss from overloading, the most common mechanism (Sakaguchi, Ferracane and Powers, 2019).

## HIGH-YIELD POINTS
- Gap under 10 nm (100 Å), no fibrous tissue, vital bone, load-bearing.
- Titanium: passive TiO₂ film, repassivates instantly.
- Most common failure: crestal resorption from overload.

## DIAGRAMS TO DRAW
- [DIAGRAM: Osseointegration vs biointegration | left: titanium surface, gap under 10 nm, bone; right: ceramic coating fused to bone]
- [DIAGRAM: Tooth vs implant load transfer | tooth: PDL turns load into tension; implant: load delivered as compression]

## COMMON EXAM MISTAKES
- Describing a fibrous-tissue interface ("fibro-osseous integration") as acceptable; it is a sign of failure.
- Confusing osseointegration with biointegration.

## MNEMONIC
**"BASIC"**: **B**iocompatible material, **A**traumatic surgery, **S**urface design, **I**mmobile healing (no load), **C**lose contact (under 10 nm).

## SOURCE LIST

**[SRC] locators** (chapter file, PDF page marker; printed page where the offset is confirmed; verbatim phrase):
- Anusavice, Shen and Rawls, 2013, Phillips_Science_of_Dental_Materials.md, PDF p.127 (printed p.111): "The process of forming a direct structural and functional interface between live bone and an artificial implant surface without any intervening fibrous connective tissue"
- Sakaguchi, Ferracane and Powers, 2019, Craigs_Restorative_Dental_Materials.md, PDF p.312 (printed p.301): "Osseointegration is formally defined as the close approximation of bone to an implant material"
- Sakaguchi, Ferracane and Powers, 2019, Craigs_Restorative_Dental_Materials.md, PDF p.312 (printed p.301): "the space between the bone and implant must be less than 10 nm and contain no fibrous tissue"
- Powers and Wataha, 2013, Powers_Wataha_Dental_Materials_Properties_and_Manipulation, PDF p.222 (printed p.210): "occurs when the bone grows to within 100 A"
- Powers and Wataha, 2013, Powers_Wataha_Dental_Materials_Properties_and_Manipulation, PDF p.222 (printed p.210): "there is only extracellular matrix and no collagen or fibrous tissue"
- Sakaguchi, Ferracane and Powers, 2019, Craigs_Restorative_Dental_Materials.md, PDF p.312 (printed p.301): "osseointegration is an absolute requirement for the"
- Anusavice, Shen and Rawls, 2013, Phillips_Science_of_Dental_Materials.md, PDF p.127 (printed p.111): "The process of forming an interface between bone or other living tissue and an implanted material with no intervening space"
- Sakaguchi, Ferracane and Powers, 2019, Craigs_Restorative_Dental_Materials.md, PDF p.314 (printed p.303): "the interface is called biointegration rather than osseointegration, and there is no intervening space between the bone and the implant"
- Powers and Wataha, 2013, Powers_Wataha_Dental_Materials_Properties_and_Manipulation, PDF p.222 (printed p.210): "In both osseointegration and biointegration, the supporting bone must remain vital"
- Powers and Wataha, 2013, Powers_Wataha_Dental_Materials_Properties_and_Manipulation, PDF p.222 (printed p.210): "commercially pure titanium, titanium-aluminum-vanadium alloy, tantalum, and several ceramic materials such as zirconia"
- Sakaguchi, Ferracane and Powers, 2019, Craigs_Restorative_Dental_Materials.md, PDF p.317 (printed p.306): "Titanium alloys are well tolerated by the body because of their passive oxide layers"
- Sakaguchi, Ferracane and Powers, 2019, Craigs_Restorative_Dental_Materials.md, PDF p.317 (printed p.306): "titanium repassivates almost instantaneously"
- Sakaguchi, Ferracane and Powers, 2019, Craigs_Restorative_Dental_Materials.md, PDF p.317 (printed p.306): "even in its passive condition, titanium is not inert"
- Sakaguchi, Ferracane and Powers, 2019, Craigs_Restorative_Dental_Materials.md, PDF p.313 (printed p.302): "The bone must be prepared in a way that does not cause necrosis or inflammation"
- Powers and Wataha, 2013, Powers_Wataha_Dental_Materials_Properties_and_Manipulation, PDF p.222 (printed p.210): "achieved only if the surgical technique is atraumatic"
- Sakaguchi, Ferracane and Powers, 2019, Craigs_Restorative_Dental_Materials.md, PDF p.313 (printed p.302): "The implant must be allowed to heal for a time without a load"
- Sakaguchi, Ferracane and Powers, 2019, Craigs_Restorative_Dental_Materials.md, PDF p.313 (printed p.302): "not all materials will promote osseointegration"
- Sakaguchi, Ferracane and Powers, 2019, Craigs_Restorative_Dental_Materials.md, PDF p.316 (printed p.305): "overheating of the bone while drilling is a major cause of future failure"
- Sakaguchi, Ferracane and Powers, 2019, Craigs_Restorative_Dental_Materials.md, PDF p.316 (printed p.305): "represents a situation of bone ongrowth"
- Sakaguchi, Ferracane and Powers, 2019, Craigs_Restorative_Dental_Materials.md, PDF p.316 (printed p.305): "smooth, textured, screw threaded, plasma sprayed, and porous coated, porous body design"
- Sakaguchi, Ferracane and Powers, 2019, Craigs_Restorative_Dental_Materials.md, PDF p.314 (printed p.303): "layer of ceramic materials to coat the surface of metallic implants"
- Sakaguchi, Ferracane and Powers, 2019, Craigs_Restorative_Dental_Materials.md, PDF p.315 (printed p.304): "bond fails before the ceramic-tissue bond and is the weak link in the system"
- Powers and Wataha, 2013, Powers_Wataha_Dental_Materials_Properties_and_Manipulation, PDF p.222 (printed p.210): "it feels similar to the pathologic condition of natural tooth ankylosis"
- Powers and Wataha, 2013, Powers_Wataha_Dental_Materials_Properties_and_Manipulation, PDF p.224 (printed p.212): "tapping the implant with an instrument elicits a high-pitched, sharp sound"
- Powers and Wataha, 2013, Powers_Wataha_Dental_Materials_Properties_and_Manipulation, PDF p.223 (printed p.211): "These tensile forces stimulate bone deposition"
- Powers and Wataha, 2013, Powers_Wataha_Dental_Materials_Properties_and_Manipulation, PDF p.223 (printed p.211): "occlusal loads are transmitted to the bone mostly by compressive forces"
- Sakaguchi, Ferracane and Powers, 2019, Craigs_Restorative_Dental_Materials.md, PDF p.106 (printed p.95): "(1) penetration of a periodontal probe along the side of the implant, (2) mobility of the implant"
- Sakaguchi, Ferracane and Powers, 2019, Craigs_Restorative_Dental_Materials.md, PDF p.106 (printed p.95): "early implant success for implants surviving 1 to 3 years"
- Sakaguchi, Ferracane and Powers, 2019, Craigs_Restorative_Dental_Materials.md, PDF p.106 (printed p.95): "intermediate implant success for implants surviving 3 to 7 years, and long-term success for implants surviving more than 7 years"
- Sakaguchi, Ferracane and Powers, 2019, Craigs_Restorative_Dental_Materials.md, PDF p.106 (printed p.95): "Any fibrous capsule formation is a sign of irritation and chronic inflammation"
- Sakaguchi, Ferracane and Powers, 2019, Craigs_Restorative_Dental_Materials.md, PDF p.320 (printed p.309): "dental implants are successful in about 95% of cases, 5 years after implantation"
- Sakaguchi, Ferracane and Powers, 2019, Craigs_Restorative_Dental_Materials.md, PDF p.320 (printed p.309): "early loosening from a lack of initial osseointegration"
- Sakaguchi, Ferracane and Powers, 2019, Craigs_Restorative_Dental_Materials.md, PDF p.320 (printed p.309): "The most common failure mechanism is alveolar crest resorption due to overloading"

**[LIT]** none: no live literature search was run for this answer.

## REFERENCES (alphabetical)
- Anusavice KJ, Shen C, Rawls HR, editors. Phillips' Science of Dental Materials. 12th ed. St Louis: Elsevier Saunders; 2013 (year not printed in the extracted file; verify). Ch.3 Physical and chemical properties of solids (Electrochemical properties); Ch.7 Biocompatibility; Ch.15 Dental amalgams.
- Powers JM, Wataha JC. Dental Materials: Properties and Manipulation. 10th ed. St Louis: Mosby Elsevier; 2013. Ch.5 Dental amalgam; Ch.15 Dental implants.
- Sakaguchi RL, Ferracane JL, Powers JM, editors. Craig's Restorative Dental Materials. 14th ed. St Louis: Elsevier; 2019. Ch.6 Biocompatibility and tissue reaction to biomaterials; Ch.15 Dental and orofacial implants.

File: corrosion_biocompatibility/canonical/P1_Galvanism_in_Dentistry_10m_PREDICTED_CANONICAL.md
# Galvanism (galvanic currents and galvanic shock) in dentistry (PREDICTED) (canonical answer)

**Marks:** 10m, Short Note
**Sitting:** PREDICTED — not in the repositories; galvanism sits inside the repeatedly asked "Tarnish and corrosion" (C1) and "Electrochemical corrosion" questions.

**How to read this answer:** the explanation comes first; the part headed **✎ Exam core** is what to write in the exam. Exam core: 385 words, about 18 minutes at 22 words a minute (Section 7 range 320-400 words for 10 marks).

**Retrieval report.** Phillips' 12th ed Ch.3 "Electrochemical properties", including "Clinical significance of galvanic currents" (Anusavice, Shen and Rawls, 2013); Phillips' Ch.15 (amalgam in contact with gold). Second-reader audit 2026-11-07: Craig's 14th ed Ch.4 "Galvanism" (Sakaguchi, Ferracane and Powers, 2019) and Bhat, Nandish and Jayaprakash 3rd ed Ch.24 (2019) added — pain thresholds, current-density factors, and two conflicts (insulating base; high- vs low-copper amalgam). No live search; no critical synthesis (10 marks).



<!--LOC: ph_wet, ph_cell, ph_neg, ph_dissim, ph_shock, ph_current, ph_500, ph_single, ph_chloride, ph_varnish, ph_gpain, ph_gvarnish, ph_gtaste, ph_hggold, ph_noblecoat, ph_toxic, ph_balance, ph_indef, ph_physio, ph_vworn, cr_gpain, cr_g110, cr_gsens, cr_gpolar, cr_gss, cr_garea, cr_gnog2, cr_base, bh_base, ph_hicath, ph_noaccel, bh_hicu-->

<!--REF: Anusavice2013, Sakaguchi2019, Bhat2019-->

## Explanation

Galvanism is the clinical face of electrochemical corrosion, which "requires the presence of water or some other fluid electrolyte"; "An electrochemical cell is composed of three essential components: an anode, a cathode, and an electrolyte", and "The more negative the electrode potential, the easier it is for any particular metal to ionize and oxidize" (Anusavice, Shen and Rawls, 2013) [SRC]. The classic case is "a dental amalgam restoration placed on the occlusal surface of a tooth directly opposing a gold inlay": both are wet with saliva, and when they touch the circuit is short-circuited — "This can result in a sharp pain, called galvanic shock"; out of contact, currents between a gold crown and an amalgam "appear to be approximately 0.5 to 1 microampere" with a "potential difference of approximately 500 millivolts"; currents also occur between similar alloys, and "A current is present even in a single isolated metallic restoration", between saliva and tissue fluid — "Because the chloride ion concentration is seven times higher than that of saliva", the inner surface is more active; "Coating with a varnish helps to eliminate galvanic shock"; although the current diminishes somewhat with age, "it remains indefinitely at the approximate value cited" (Anusavice, Shen and Rawls, 2013) [SRC]. Clinical significance: pain is uncommon, and "such postoperative pain usually occurs immediately after insertion of a new restoration and generally subsides and disappears in a few days", as the pulp recovers — "the physiological condition of the tooth is the primary factor responsible for the pain resulting from this current flow"; "the most practical method for reducing or eliminating galvanic shock is a varnish coating", and "By the time the varnish has worn away, the pulp has usually healed sufficiently that no pain persists"; amalgam should not be placed against a gold crown because "Mercury released from the corroding amalgam (the anode) may interact with the gold alloy (the cathode) and weaken it", both may discolour, and "often a metallic taste develops that can persist indefinitely" (Anusavice, Shen and Rawls, 2013) [SRC]. Where dissimilar metals must coexist, a non-conductive film helps "if it is applied to the more noble metal", because it reduces the cathode area (Anusavice, Shen and Rawls, 2013) [SRC]. Overall, "The balance of evidence shows that galvanic currents are deleterious only from the standpoint of patient discomfort, and even then only rarely" (Anusavice, Shen and Rawls, 2013) [SRC]. Craig's adds quantitative detail: "most patients feel pain at a value between 20 and 50" µA, some at 10 µA, "whereas others do not experience it until 110" µA, so "the sensitivity of the patient to the current has a greater influence on whether pain is felt" than the voltage; "The current rapidly falls off if the fillings are maintained in contact, probably as a result of polarization of the cell"; "An alloy of stainless steel develops a higher current density than either gold or cobalt-chromium alloys when in contact with an amalgam restoration"; "The larger cathode, likewise, can enhance the corrosion of the smaller anode"; and non-γ2 (high-copper) "containing amalgams appear to be less than those associated with the" γ2-containing ones in current density (Sakaguchi, Ferracane and Powers, 2019) [SRC].

**Conflict — insulating bases.** Bhat et al advise to "provide a good insulating base, which protects the pulp from galvanic shock" (Bhat, Nandish and Jayaprakash, 2019) [SRC], whereas Craig's reports that "a cement base does not effectively insulate the pulp from the electric current developed in a metallic" restoration (Sakaguchi, Ferracane and Powers, 2019) [SRC]; Phillips' relies on surface varnish, which insulates the restoration from saliva rather than the pulp from the restoration. Follow Phillips' and Craig's. [Likely]

**Conflict — amalgam couples.** Phillips': "A high-copper amalgam is cathodic with respect to a conventional amalgam", and "Clinical observations do not indicate accelerated corrosion in such situations" (Anusavice, Shen and Rawls, 2013) [SRC]; Bhat et al say "the high copper becomes the anode and undergoes corrosion" (Bhat, Nandish and Jayaprakash, 2019) [SRC]. Craig's galvanic series in saliva agrees with Phillips'. [Likely]

Ion release adds the toxic and allergic dimension: "The most important electrochemical effects are toxic and allergic responses to metal ions released by corrosion" (Anusavice, Shen and Rawls, 2013) [SRC].

## ✎ Exam core

**Definition.** Galvanism (electrogalvanism) is the flow of electric current between metallic restorations, or between parts of one restoration, in the electrolyte of the mouth. It is a form of electrochemical corrosion (Anusavice, Shen and Rawls, 2013).

**Mechanism.** Two metals with different electrode potentials in saliva form a cell: the more active metal (for example amalgam) is the anode and corrodes; the more noble metal (gold) is the cathode. Saliva is the electrolyte, and the tooth tissues and fluids complete the circuit.

**Situations**
1. **Dissimilar restorations in contact:** for example amalgam opposing a gold inlay. On contact the cell is short-circuited, giving a sudden sharp pain: galvanic shock. Most patients feel pain at 20-50 µA (range 10-110 µA), so patient sensitivity matters more than voltage; the current falls rapidly if contact is maintained (polarization) (Sakaguchi, Ferracane and Powers, 2019).
2. **Dissimilar restorations not in contact:** a continuous current of about 0.5-1 µA at about 500 mV. It diminishes slightly with age but persists indefinitely.
3. **Similar alloys:** their surfaces are never identical, so currents still flow.
4. **A single restoration:** a cell between saliva and dentinal/tissue fluid, whose chloride concentration is seven times higher (Anusavice, Shen and Rawls, 2013).

**Clinical effects**
- Postoperative pain, usually immediately after insertion, subsiding in a few days. The physiological state of the recently prepared tooth is the main factor; once the pulp recovers, the same current causes no pain.
- Accelerated corrosion of the anode, greater with a large cathode against a small anode, or stainless steel against amalgam.
- Mercury released from corroding amalgam weakens and discolours a gold restoration in contact with it.
- Persistent metallic taste.
- Ion release with toxic or allergic potential.

**Prevention and management**
- Avoid placing dissimilar metals in contact (amalgam against a gold crown).
- Varnish the restoration: it insulates it from saliva, so no cell forms. By the time the varnish wears away the pulp has healed. This is the most practical method. A cement base does not reliably insulate the pulp (Sakaguchi, Ferracane and Powers, 2019).
- If dissimilar metals must coexist, coat the more noble metal.
- Polish restorations (Anusavice, Shen and Rawls, 2013).

**Significance.** The balance of evidence is that galvanic currents are harmful mainly as patient discomfort, and even then only rarely (Anusavice, Shen and Rawls, 2013).

## HIGH-YIELD POINTS
- 0.5-1 µA, about 500 mV (gold crown vs amalgam, not in contact).
- Tissue fluid has 7 times the chloride of saliva.
- Varnish = most practical prevention.

## DIAGRAMS TO DRAW
- [DIAGRAM: Galvanic cell in the mouth | amalgam (anode) in a lower tooth, gold inlay (cathode) opposing, saliva electrolyte, current path through pulp and tissue fluid]

## COMMON EXAM MISTAKES
- Relying on an insulating base alone (Craig's: a cement base does not effectively insulate the pulp; Bhat et al recommend one).
- Saying gold corrodes in an amalgam-gold couple (amalgam is the anode).
- Claiming galvanism needs two metals (a single restoration also generates a current).

## MNEMONIC
**"PACT"** effects: **P**ain, **A**ccelerated corrosion, **C**ontamination of gold by mercury, **T**aste.

## SOURCE LIST

**[SRC] locators** (chapter file, PDF page marker; printed page where the offset is confirmed; verbatim phrase):
- Anusavice, Shen and Rawls, 2013, Phillips_Science_of_Dental_Materials.md, PDF p.57 (printed p.41): "Electrochemical corrosion, also known as galvanic corrosion, requires the presence of water or some other fluid electrolyte"
- Anusavice, Shen and Rawls, 2013, Phillips_Science_of_Dental_Materials.md, PDF p.57 (printed p.41): "An electrochemical cell is composed of three essential components: an anode, a cathode, and an electrolyte"
- Anusavice, Shen and Rawls, 2013, Phillips_Science_of_Dental_Materials.md, PDF p.58 (printed p.42): "The more negative the electrode potential, the easier it is for any particular metal to ionize and oxidize"
- Anusavice, Shen and Rawls, 2013, Phillips_Science_of_Dental_Materials.md, PDF p.59 (printed p.43): "a dental amalgam restoration placed on the occlusal surface of a tooth directly opposing a gold inlay"
- Anusavice, Shen and Rawls, 2013, Phillips_Science_of_Dental_Materials.md, PDF p.59 (printed p.43): "This can result in a sharp pain, called galvanic shock"
- Anusavice, Shen and Rawls, 2013, Phillips_Science_of_Dental_Materials.md, PDF p.59 (printed p.43): "appear to be approximately 0.5 to 1 microampere"
- Anusavice, Shen and Rawls, 2013, Phillips_Science_of_Dental_Materials.md, PDF p.59 (printed p.43): "potential difference of approximately 500 millivolts"
- Anusavice, Shen and Rawls, 2013, Phillips_Science_of_Dental_Materials.md, PDF p.59 (printed p.43): "A current is present even in a single isolated metallic restoration"
- Anusavice, Shen and Rawls, 2013, Phillips_Science_of_Dental_Materials.md, PDF p.59 (printed p.43): "Because the chloride ion concentration is seven times higher than that of saliva"
- Anusavice, Shen and Rawls, 2013, Phillips_Science_of_Dental_Materials.md, PDF p.59 (printed p.43): "Coating with a varnish helps to eliminate galvanic shock"
- Anusavice, Shen and Rawls, 2013, Phillips_Science_of_Dental_Materials.md, PDF p.62 (printed p.46): "such postoperative pain usually occurs immediately after insertion of a new restoration and generally subsides and disappears in a few days"
- Anusavice, Shen and Rawls, 2013, Phillips_Science_of_Dental_Materials.md, PDF p.62 (printed p.46): "the most practical method for reducing or eliminating galvanic shock is a varnish coating"
- Anusavice, Shen and Rawls, 2013, Phillips_Science_of_Dental_Materials.md, PDF p.62 (printed p.46): "often a metallic taste develops that can persist indefinitely"
- Anusavice, Shen and Rawls, 2013, Phillips_Science_of_Dental_Materials.md, PDF p.62 (printed p.46): "Mercury released from the corroding amalgam (the anode) may interact with the gold alloy (the cathode) and weaken it"
- Anusavice, Shen and Rawls, 2013, Phillips_Science_of_Dental_Materials.md, PDF p.61 (printed p.45): "if it is applied to the more noble metal"
- Anusavice, Shen and Rawls, 2013, Phillips_Science_of_Dental_Materials.md, PDF p.56 (printed p.40): "The most important electrochemical effects are toxic and allergic responses to metal ions released by corrosion"
- Anusavice, Shen and Rawls, 2013, Phillips_Science_of_Dental_Materials.md, PDF p.62 (printed p.46): "The balance of evidence shows that galvanic currents are deleterious only from the standpoint of patient discomfort, and even then only rarely"
- Anusavice, Shen and Rawls, 2013, Phillips_Science_of_Dental_Materials.md, PDF p.59 (printed p.43): "it remains indefinitely at the approximate value cited"
- Anusavice, Shen and Rawls, 2013, Phillips_Science_of_Dental_Materials.md, PDF p.62 (printed p.46): "the physiological condition of the tooth is the primary factor responsible for the pain resulting from this current flow"
- Anusavice, Shen and Rawls, 2013, Phillips_Science_of_Dental_Materials.md, PDF p.62 (printed p.46): "By the time the varnish has worn away, the pulp has usually healed sufficiently that no pain persists"
- Sakaguchi, Ferracane and Powers, 2019, Craigs_Restorative_Dental_Materials.md, PDF p.73 (printed p.62): "most patients feel pain at a value between 20 and 50"
- Sakaguchi, Ferracane and Powers, 2019, Craigs_Restorative_Dental_Materials.md, PDF p.74 (printed p.63): "whereas others do not experience it until 110"
- Sakaguchi, Ferracane and Powers, 2019, Craigs_Restorative_Dental_Materials.md, PDF p.73 (printed p.62): "the sensitivity of the patient to the current has a greater influence on whether pain is felt"
- Sakaguchi, Ferracane and Powers, 2019, Craigs_Restorative_Dental_Materials.md, PDF p.73 (printed p.62): "The current rapidly falls off if the fillings are maintained in contact, probably as a result of polarization of the cell"
- Sakaguchi, Ferracane and Powers, 2019, Craigs_Restorative_Dental_Materials.md, PDF p.74 (printed p.63): "An alloy of stainless steel develops a higher current density than either gold or cobalt-chromium alloys when in contact with an amalgam restoration"
- Sakaguchi, Ferracane and Powers, 2019, Craigs_Restorative_Dental_Materials.md, PDF p.74 (printed p.63): "The larger cathode, likewise, can enhance the corrosion of the smaller anode"
- Sakaguchi, Ferracane and Powers, 2019, Craigs_Restorative_Dental_Materials.md, PDF p.74 (printed p.63): "containing amalgams appear to be less than those associated with the"
- Sakaguchi, Ferracane and Powers, 2019, Craigs_Restorative_Dental_Materials.md, PDF p.72 (printed p.61): "a cement base does not effectively insulate the pulp from the electric current developed in a metallic"
- Bhat, Nandish and Jayaprakash, 2019, Science_of_Dental_Materials.md, PDF p.373 (printed p.317): "provide a good insulating base, which protects the pulp from galvanic shock"
- Anusavice, Shen and Rawls, 2013, Phillips_Science_of_Dental_Materials.md, PDF p.370 (printed p.354): "A high-copper amalgam is cathodic with respect to a conventional amalgam"
- Anusavice, Shen and Rawls, 2013, Phillips_Science_of_Dental_Materials.md, PDF p.370 (printed p.354): "Clinical observations do not indicate accelerated corrosion in such situations"
- Bhat, Nandish and Jayaprakash, 2019, Science_of_Dental_Materials.md, PDF p.373 (printed p.317): "the high copper becomes the anode and undergoes corrosion"

**[LIT]** none: no live literature search was run for this answer.

## REFERENCES (alphabetical)
- Anusavice KJ, Shen C, Rawls HR, editors. Phillips' Science of Dental Materials. 12th ed. St Louis: Elsevier Saunders; 2013 (year not printed in the extracted file; verify). Ch.3 Physical and chemical properties of solids (Electrochemical properties); Ch.7 Biocompatibility; Ch.15 Dental amalgams.
- Bhat VS, Nandish BT, Jayaprakash K. Science of Dental Materials with Clinical Applications. 3rd ed. New Delhi: CBS Publishers & Distributors; 2019 (eBook edition date). Ch.7 Biocompatible aspects of dental materials; Ch.24 Tarnish and corrosion.
- Sakaguchi RL, Ferracane JL, Powers JM, editors. Craig's Restorative Dental Materials. 14th ed. St Louis: Elsevier; 2019. Ch.6 Biocompatibility and tissue reaction to biomaterials; Ch.15 Dental and orofacial implants.

File: corrosion_biocompatibility/canonical/P2_Passivation_and_Corrosion_Resistance_of_Dental_Alloys_10m_PREDICTED_CANONICAL.md
# Passivation and the corrosion resistance of dental alloys (PREDICTED) (canonical answer)

**Marks:** 10m, Short Note
**Sitting:** PREDICTED — not in the repositories; it extends the "protection against corrosion" part of C1 and the titanium part of C4.

**How to read this answer:** the explanation comes first; the part headed **✎ Exam core** is what to write in the exam. Exam core: 336 words, about 15 minutes at 22 words a minute (Section 7 range 320-400 words for 10 marks).

**Retrieval report.** Phillips' 12th ed Ch.3 "Protection against corrosion" (Anusavice, Shen and Rawls, 2013); van Noort 4th ed Ch.1.8 dry corrosion (van Noort, 2013); Craig's 14th ed Ch.15 "Ion release" (Sakaguchi, Ferracane and Powers, 2019). No live search; no critical synthesis (10 marks).



<!--LOC: ph_passive, ph_ss, ph_chlorfilm, ph_bleach, ph_ti, ph_implant, vn_dry, vn_parab, vn_pit, cr_tioxide, cr_repass, cr_notinert, ph_noble, ph_half, ph_pd, ph_pure, ph_cored, ph_coat, ph_noblecoat, ph_polish, ph_plate, ph_goldcoat, cr_habarrier-->

<!--REF: Anusavice2013, vanNoort2013, Sakaguchi2019-->

## Explanation

"A highly effective protection utilizes certain metals that develop a thin, adherent, highly protective film by reaction with the environment; such a metal is said to be passive"; chromium is the example, and "stainless steel, which contains sufficient amounts of chromium added to iron" is the commonest passivated alloy; but "tensile stress and certain ions, such as chloride ions, can disrupt the protective oxide film", making chromium-passivated alloys liable to stress and pitting corrosion, so "patients should be warned against using household bleaches" on partial denture frameworks and removable orthodontic appliances (Anusavice, Shen and Rawls, 2013) [SRC]. "Titanium (Ti) also forms a passivating titanium oxide film", the basis of its use in cast restorations, wires, endodontic instruments and implants; still, "The combination of stress, corrosion, and bacteria contributes to implant failure" (Anusavice, Shen and Rawls, 2013) [SRC]. Craig's: "Titanium alloys are well tolerated by the body because of their passive oxide layers", "titanium repassivates almost instantaneously", yet "even in its passive condition, titanium is not inert" (Sakaguchi, Ferracane and Powers, 2019) [SRC]. van Noort explains why a stable oxide protects: when the oxide is stable, growth slows and "this gives the parabolic weight-gain curve" (self-limiting oxidation), whereas an unstable, cracking oxide keeps growing; "These forms of oxidation are described as dry corrosion"; a local "break in the surface oxide coating, which is known as pitting corrosion" (van Noort, 2013) [SRC]. Other routes to corrosion resistance (Phillips'): noble metals ("Noble metals include gold, platinum, palladium, iridium, rhodium, osmium, and ruthenium"); "at least half the atoms should be noble metals (gold, platinum, and palladium)"; "Palladium has been found to be effective in reducing the susceptibility to sulfide tarnishing for alloys containing silver"; pure metals "corrode at much slower rates than alloys do"; "any cored structure is less resistant to corrosion than is the homogenized solid solution"; coatings on gold alloys failed because they "were too thin, (2) were incomplete", did not adhere, scratched or were attacked; a non-conductive film is useful only "if it is applied to the more noble metal"; and "all metallic dental restorative materials should be polished"; corrosion-prone metals "may also be electroplated with nickel followed by chromium for corrosion protection and esthetic reasons", but if a gold coating is scratched through, "the base metal will be corroded at a very rapid rate because concentration cells have been created and two dissimilar metals are in direct contact" (Anusavice, Shen and Rawls, 2013) [SRC]. Craig's notes, for implants, "the possibility of the ceramic functioning as a barrier to metallic corrosion products" when calcium phosphate is coated onto metal (Sakaguchi, Ferracane and Powers, 2019) [SRC].

## ✎ Exam core

**Definition.** Passivation is the formation, by reaction with the environment, of a thin, adherent, highly protective surface film (usually an oxide) that stops further corrosion. Such a metal is said to be passive (Anusavice, Shen and Rawls, 2013).

**Mechanism.** A stable, adherent oxide slows the diffusion of metal ions, so oxidation becomes self-limiting (a parabolic weight-gain curve). An unstable oxide cracks and keeps growing. A local break in a passive film causes pitting corrosion (van Noort, 2013).

**Examples**
1. **Chromium:** stainless steel (iron with enough chromium to passivate it) forms a thin, chromium-rich oxide film. Iron and steel can also be electroplated with nickel and then chromium for corrosion protection (Anusavice, Shen and Rawls, 2013).
2. **Titanium and its alloys:** a TiO₂ film that repassivates almost instantaneously when damaged. This underlies their use in implants, cast restorations, orthodontic wires and endodontic instruments, and their osseointegration (Sakaguchi, Ferracane and Powers, 2019). Titanium is still not inert: ions are released by dissolution of the oxide.

**Breakdown of passivity**
- Chloride ions and tensile stress disrupt the film, causing pitting and stress corrosion.
- Household bleach must not be used to clean chromium-alloyed partial denture frameworks or removable orthodontic appliances.
- Stress, corrosion and bacteria together contribute to implant failure (Anusavice, Shen and Rawls, 2013).

**Other ways to make alloys corrosion resistant** (Anusavice, Shen and Rawls, 2013)
- **Noble metal content:** at least half the atoms gold, platinum or palladium; palladium reduces sulfide tarnish of silver-containing alloys.
- **Homogeneity:** a single-phase, homogenized solid solution resists better than cored or multiphase alloys; pure metals corrode more slowly than alloys.
- **Coatings:** largely ineffective on gold alloys (too thin, incomplete, poorly adherent, scratched). A scratched gold coating on a base metal is worse than none: the exposed base metal corrodes very rapidly. A non-conductive film helps only on the more noble metal of a couple. On implants, a calcium-phosphate coating may act as a barrier to metallic corrosion products (Sakaguchi, Ferracane and Powers, 2019).
- **Surface finish:** polish all metallic restorations.

## HIGH-YIELD POINTS
- Passive film = thin, adherent, protective oxide (chromium-rich on stainless steel, titanium oxide on titanium).
- Chloride ions and tensile stress break passivity: no household bleach on chromium-alloyed appliances.
- Titanium repassivates almost instantly but is not inert.

## DIAGRAMS TO DRAW
- [DIAGRAM: Oxide growth curves | weight gain vs time: parabolic (stable, protective oxide) vs linear (cracking oxide)]

## COMMON EXAM MISTAKES
- Saying passive metals do not corrode at all (the film can break down).
- Recommending bleach for cleaning metal-framed dentures.

## MNEMONIC
**"CT — Chromium and Titanium cover themselves"**.

## SOURCE LIST

**[SRC] locators** (chapter file, PDF page marker; printed page where the offset is confirmed; verbatim phrase):
- Anusavice, Shen and Rawls, 2013, Phillips_Science_of_Dental_Materials.md, PDF p.61 (printed p.45): "such a metal is said to be passive"
- Anusavice, Shen and Rawls, 2013, Phillips_Science_of_Dental_Materials.md, PDF p.61 (printed p.45): "stainless steel, which contains sufficient amounts of chromium added to iron"
- Anusavice, Shen and Rawls, 2013, Phillips_Science_of_Dental_Materials.md, PDF p.61 (printed p.45): "tensile stress and certain ions, such as chloride ions, can disrupt the protective oxide film"
- Anusavice, Shen and Rawls, 2013, Phillips_Science_of_Dental_Materials.md, PDF p.61 (printed p.45): "patients should be warned against using household bleaches"
- Anusavice, Shen and Rawls, 2013, Phillips_Science_of_Dental_Materials.md, PDF p.61 (printed p.45): "Titanium (Ti) also forms a passivating titanium oxide film"
- Anusavice, Shen and Rawls, 2013, Phillips_Science_of_Dental_Materials.md, PDF p.61 (printed p.45): "The combination of stress, corrosion, and bacteria contributes to implant failure"
- van Noort, 2013, Introduction_to_Dental_Materials_4th.md, PDF p.62 (printed p.47): "These forms of oxidation are described as dry corrosion"
- van Noort, 2013, Introduction_to_Dental_Materials_4th.md, PDF p.62 (printed p.47): "this gives the parabolic weight-gain curve"
- van Noort, 2013, Introduction_to_Dental_Materials_4th.md, PDF p.63 (printed p.48): "there is a break in the surface oxide coating, which is known as pitting corrosion"
- Sakaguchi, Ferracane and Powers, 2019, Craigs_Restorative_Dental_Materials.md, PDF p.317 (printed p.306): "Titanium alloys are well tolerated by the body because of their passive oxide layers"
- Sakaguchi, Ferracane and Powers, 2019, Craigs_Restorative_Dental_Materials.md, PDF p.317 (printed p.306): "titanium repassivates almost instantaneously"
- Sakaguchi, Ferracane and Powers, 2019, Craigs_Restorative_Dental_Materials.md, PDF p.317 (printed p.306): "even in its passive condition, titanium is not inert"
- Anusavice, Shen and Rawls, 2013, Phillips_Science_of_Dental_Materials.md, PDF p.58 (printed p.42): "Noble metals include gold, platinum, palladium, iridium, rhodium, osmium, and ruthenium"
- Anusavice, Shen and Rawls, 2013, Phillips_Science_of_Dental_Materials.md, PDF p.61 (printed p.45): "at least half the atoms should be noble metals (gold, platinum, and palladium)"
- Anusavice, Shen and Rawls, 2013, Phillips_Science_of_Dental_Materials.md, PDF p.61 (printed p.45): "Palladium has been found to be effective in reducing the susceptibility to sulfide tarnishing for alloys containing silver"
- Anusavice, Shen and Rawls, 2013, Phillips_Science_of_Dental_Materials.md, PDF p.60 (printed p.44): "corrode at much slower rates than alloys do"
- Anusavice, Shen and Rawls, 2013, Phillips_Science_of_Dental_Materials.md, PDF p.60 (printed p.44): "any cored structure is less resistant to corrosion than is the homogenized solid solution"
- Anusavice, Shen and Rawls, 2013, Phillips_Science_of_Dental_Materials.md, PDF p.61 (printed p.45): "were too thin, (2) were incomplete"
- Anusavice, Shen and Rawls, 2013, Phillips_Science_of_Dental_Materials.md, PDF p.61 (printed p.45): "if it is applied to the more noble metal"
- Anusavice, Shen and Rawls, 2013, Phillips_Science_of_Dental_Materials.md, PDF p.61 (printed p.45): "to protect against such pitting corrosion, all metallic dental restorative materials should be polished"
- Anusavice, Shen and Rawls, 2013, Phillips_Science_of_Dental_Materials.md, PDF p.61 (printed p.45): "may also be electroplated with nickel followed by chromium for corrosion protection and esthetic reasons"
- Anusavice, Shen and Rawls, 2013, Phillips_Science_of_Dental_Materials.md, PDF p.61 (printed p.45): "the base metal will be corroded at a very rapid rate because concentration cells have been created and two dissimilar metals are in direct contact"
- Sakaguchi, Ferracane and Powers, 2019, Craigs_Restorative_Dental_Materials.md, PDF p.314 (printed p.303): "the possibility of the ceramic functioning as a barrier to metallic corrosion products"

**[LIT]** none: no live literature search was run for this answer.

## REFERENCES (alphabetical)
- Anusavice KJ, Shen C, Rawls HR, editors. Phillips' Science of Dental Materials. 12th ed. St Louis: Elsevier Saunders; 2013 (year not printed in the extracted file; verify). Ch.3 Physical and chemical properties of solids (Electrochemical properties); Ch.7 Biocompatibility; Ch.15 Dental amalgams.
- Sakaguchi RL, Ferracane JL, Powers JM, editors. Craig's Restorative Dental Materials. 14th ed. St Louis: Elsevier; 2019. Ch.6 Biocompatibility and tissue reaction to biomaterials; Ch.15 Dental and orofacial implants.
- van Noort R. Introduction to Dental Materials. 4th ed. Edinburgh: Mosby Elsevier; 2013. Ch.1.8 Chemical properties.
